Repository: Anshul5951Q/apcotex_r-d

<<<<<<< HEAD

# R&D Product Recipe Simulator

Full-stack monorepo for the Apcotex R&D Product Recipe Simulator.

## Project Structure

```
R&D Product Recipe Simulator (1)/
├── frontend/          # React + Vite + TypeScript frontend
├── backend/           # FastAPI Python backend
├── docs/              # Project documentation and guidelines
└── pnpm-workspace.yaml
```

### Frontend

```bash
cd frontend
pnpm install        # or: npm install
pnpm run dev        # or: npm run dev
```

The development server starts at `http://localhost:5173`.

### Backend

```bash
cd backend
pip install -r requirements.txt
python main.py
```

## Original Figma Project

The original frontend design is available at:

https://www.figma.com/design/26xhQpBFcpPsjFAyhpeJVx/R-D-Product-Recipe-Simulator
=======

# apcotex_r-d
>>>>>>> b9f714dfadfdeceafa1b2f094835381f7a034014

File: .cache/patents/0b98fd55ac66ffb6ddd5d966fd58c2f8.json
{
  "url": "https://patents.google.com/patent/EP0071240A1/en",
  "patent_number": "EP0071240A1",
  "patent_title": "Production of emulsion-polymerized butadiene rubber in powder form",
  "assignee": "BF Goodrich Corp",
  "publication_year": "1983",
  "jurisdiction": "EP",
  "polymerization_process": "emulsion polymerization",
  "acrylonitrile_content": "31%, 34.6%",
  "monomer_ratio": "butadiene and acrylonitrile",
  "water_amount": "7500 parts of water",
  "emulsifier": "sodium lauryl sulfate",
  "initiator": "Not disclosed",
  "chain_transfer_agent": "Not disclosed",
  "temperature": "60-80\u00b0C, 80\u00b0C",
  "reaction_time": "5 minutes, 10 minutes",
  "conversion": "Not disclosed",
  "coagulation": "coagulation with magnesium sulfate and aluminum sulfate",
  "polymer_properties": "Mooney viscosity (ML-4-212) of 55, 61",
  "experimental_notes": "coagulum wet cake obtained contains powder size particles of the rubber, dried to give a dry free-flowing rubber powder"
}

File: .cache/patents/1719502b7b0cdf3897adbffa84ff7ac4.json
{
  "url": "https://patents.google.com/patent/CN102464768A/en",
  "patent_number": "CN102464768A",
  "patent_title": "A kind of preparation of high strength nitrile rubber",
  "assignee": "Petrochina Co Ltd",
  "publication_year": "2012",
  "jurisdiction": "CN",
  "polymerization_process": "emulsion polymerization",
  "acrylonitrile_content": "Not disclosed",
  "monomer_ratio": "Not disclosed",
  "water_amount": "Not disclosed",
  "emulsifier": "composite system of disproportionated rosin acid potassium soap, oleic acid potassium soap and naphthalene sulfonic acid formaldehyde condensation compound sodium salt",
  "initiator": "persulfate",
  "chain_transfer_agent": "D (molecular weight regulator)",
  "temperature": "10\u00b0C, 30\u00b0C, 100\u00b0C, 25\u00b0C",
  "reaction_time": "Not disclosed",
  "conversion": "70-75%",
  "coagulation": "Not disclosed",
  "polymer_properties": "Mooney viscosity MS(1+4)100\u2103 40-65, tensile strength \u2265 27MPa, elongation at break \u2265 400%",
  "experimental_notes": "Adding a terminator and an anti-aging agent when the reaction conversion rate reaches 70-75%, degassing, condensing, washing and drying"
}

File: .cache/patents/3676892b8fb1c88cd607b56dd8b10027.json
{
  "url": "https://patents.google.com/patent/EP4050046B1/en",
  "patent_number": "EP4050046B1",
  "patent_title": "Chloroprene copolymer latex and production method therefor",
  "assignee": "Resonac Corp",
  "publication_year": "2026",
  "jurisdiction": "EP",
  "quality": "High",
  "polymerization_process": "emulsion polymerization",
  "acrylonitrile_content": "Not disclosed",
  "monomer_ratio": "2-chloro-1,3-butadiene (A-1): 1200 g, 2-methyl-1,3-butadiene (A-2): 300 g",
  "water_amount": "1290 g of pure water",
  "emulsifier": "disproportionated rosin acid (65 g), sodium salt of a \u03b2-naphthalenesulfonic acid-formalin condensate (3.3 g), potassium hydroxide (17.1 g), sodium hydroxide (3.9 g)",
  "initiator": "potassium persulfate (4 g)",
  "chain_transfer_agent": "n-dodecylmercaptan (1.65 g)",
  "temperature": "30\u00b0C",
  "reaction_time": "until polymerization conversion of all the monomers reached 84% by mass",
  "conversion": "84% by mass",
  "coagulation": "steam distillation to remove unreacted monomers",
  "polymer_properties": "tetrahydrofuran insoluble content, weight average molecular weight (Mw), monomer unit content in chloroprene copolymer",
  "experimental_notes": "polymerization conducted under a nitrogen gas atmosphere, emulsion polymerization"
}

File: .cache/patents/45a646e62a4d5db72c9a4b4e3530e9eb.json
{
  "url": "https://patents.google.com/patent/US10167348B2/en",
  "patent_number": "US10167348",
  "patent_title": "Solution polymers formed from methylene malonate monomers, polymerization, and solution polymer products",
  "assignee": "Sirrus Inc",
  "publication_year": "2019",
  "jurisdiction": "US",
  "quality": "Medium",
  "polymerization_process": "Solution polymerization",
  "acrylonitrile_content": "Not disclosed",
  "monomer_ratio": "Not disclosed",
  "water_amount": "Not disclosed",
  "emulsifier": "Not disclosed",
  "initiator": "Tetramethyl guanidine (TMG), secondary butyl lithium",
  "chain_transfer_agent": "Not disclosed",
  "temperature": "About 23\u00b0 C., about \u221278\u00b0 C.",
  "reaction_time": "About 1 hour, 20 minutes, 5 minutes",
  "conversion": "\u2248100%",
  "coagulation": "Not disclosed",
  "polymer_properties": "Number average molecular weight, weight average molecular weight, polydispersity index, glass transition temperature",
  "experimental_notes": "Solution polymerization, anionic polymerization, living polymerization, various solvents and monomers used"
}

File: .cache/patents/501616e97851aab972d1dd5415eb8965.json
{
  "url": "https://patents.google.com/patent/US6753382B2/en",
  "patent_number": "US6753382",
  "patent_title": "Method for preparing acrylonitrile-butadiene-styrene latex having high total solid content",
  "assignee": "LG Chemical Co Ltd",
  "publication_year": "2004",
  "jurisdiction": "US",
  "polymerization_process": "emulsion-polymerization",
  "acrylonitrile_content": "6.7 parts by weight",
  "monomer_ratio": "butadiene: 100 parts by weight, styrene: 15.8 parts by weight, acrylonitrile: 6.7 parts by weight",
  "water_amount": "90-110 parts by weight of ion-exchange water",
  "emulsifier": "potassium rosinate, AQUARON HS-10 as a reactive emulsifier",
  "initiator": "potassium persulfate, tertiary butylhydro peroxide, cumenehydro peroxide",
  "chain_transfer_agent": "tertiary dodecyl mercaptane (TDDM)",
  "temperature": "45-80\u00b0C",
  "reaction_time": "10-60 hours",
  "conversion": "98.6-99.1%",
  "coagulation": "2 parts by weight of aqueous sulfuric acid",
  "polymer_properties": "high total solid content, low coagulated material content",
  "experimental_notes": "graft-polymerizing butadiene rubber with the monomers of acrylonitrile and styrene through emulsion-polymerization"
}

File: .cache/patents/51d8e5d165dcd16579a66bc4360e0ded.json
{
  "url": "https://patents.google.com/patent/CN103665265A/en",
  "patent_number": "CN103665265A",
  "patent_title": "Preparation method of acrylonitrile-butadiene rubber",
  "assignee": "China Petroleum and Chemical Corp",
  "publication_year": "2014",
  "jurisdiction": "CN",
  "polymerization_process": "emulsion polymerization",
  "acrylonitrile_content": "18-46 wt%",
  "monomer_ratio": "Not disclosed",
  "water_amount": "Not disclosed",
  "emulsifier": "Not disclosed",
  "initiator": "redox system",
  "chain_transfer_agent": "Not disclosed",
  "temperature": "cold-process",
  "reaction_time": "8 hours, 12 hours",
  "conversion": "Not disclosed",
  "coagulation": "Not disclosed",
  "polymer_properties": "Mooney viscosity: 30-95, degree of swelling: 20-50%, tensile strength: 10-22 Mpa",
  "experimental_notes": "Not disclosed"
}

File: .cache/patents/548f5a0f44af30bd994db90269924123.json
{
  "url": "https://patents.google.com/patent/CN1468872A/en",
  "patent_number": "CN1468872A",
  "patent_title": "Production process of high-Mooney point crosslinked butadiene-acrylonitrile rubber powder for modifying plastics",
  "assignee": "China National Petroleum Corp",
  "publication_year": "2004",
  "jurisdiction": "China",
  "polymerization_process": "emulsion",
  "acrylonitrile_content": "37-41%",
  "monomer_ratio": "Butadiene to Acrylonitrile: 58:42 to 61:39",
  "water_amount": "180 parts of soft water",
  "emulsifier": "potassium fatty acid-potassium oleate composite emulsifier, 6 parts",
  "initiator": "0.3-0.5 part",
  "chain_transfer_agent": "tert-dodecyl mercaptan, 0.5-1.0 part",
  "temperature": "27 +/-1 \u2103 to 47 +/-1 \u2103",
  "reaction_time": "10 minutes, 30 minutes, 50 minutes, 90 minutes",
  "conversion": "more than 95%",
  "coagulation": "coagulant (NaCl saturated solution with 1.0-2.0g of NaOH per liter), 105-120 parts",
  "polymer_properties": "Mooney viscosity (ML)1+4 100\u2103: 95-135, bound acrylonitrile: 37-41%, pH: 9.8-10.7",
  "experimental_notes": "degassing time: 2-3 hr, degassing temperature: 60-70 \u2103, vacuum: -0.04-0.06 Mpa"
}

File: .cache/patents/997cdc5bfdac77b87b820a2677055f99.json
{
  "polymerization_process": "emulsion polymerization",
  "acrylonitrile_content": "Not disclosed",
  "monomer_ratio": "2-chloro-1,3-butadiene and sulfur, optionally with other monomers such as styrene, acrylonitrile, methacrylonitrile, isoprene, butadiene, methacrylic acid and esters thereof",
  "water_amount": "Not disclosed",
  "emulsifier": "rosin acids, metal salts of aromatic sulfonic acid-formalin condensates, sodium dodecylbenzenesulfonate, potassium dodecylbenzenesulfonate, sodium alkyl diphenyl ether sulfonate, potassium alkyl diphenyl ether sulfonate, sodium polyoxyethylene alkyl ether sulfonate, sodium polyoxypropylene alkyl ether sulfonate, potassium polyoxyethylene alkyl ether sulfonate, and potassium polyoxypropylene alkyl ether sulfonate",
  "initiator": "potassium persulfate, benzoyl peroxide, ammonium persulfate, hydrogen peroxide",
  "chain_transfer_agent": "Not disclosed",
  "temperature": "0 to 55\u00b0C, preferably 30 to 55\u00b0C",
  "reaction_time": "Not disclosed",
  "conversion": "60 to 95%, preferably 70 to 90%",
  "coagulation": "Not disclosed",
  "polymer_properties": "Mooney viscosity of 20 to 80, improved permanent compression set and abrasion resistance, reduced heat build-up",
  "experimental_notes": "pH of the aqueous emulsified liquid at the time of the emulsion polymerization start should be 10.5 or more, polymerization inhibitor such as thiodiphenylamine, 4-tert-butylcatechol and 2,2'-methylenebis(4-methyl-6-tert-butylphenol) is added to stop the polymerization",
  "url": "https://patents.google.com/patent/EP3715409B1/en",
  "patent_number": "EP:3715409:B1",
  "patent_title": "Sulfur-modified chloroprene rubber composition, vulcanized product, molded article using said vulcanized product and method for producing sulfur-modified chloroprene rubber composition \n       ",
  "assignee": "Denka Co Ltd",
  "publication_year": "2021",
  "jurisdiction": "EP",
  "quality": "High"
}

File: .cache/patents/a45a1eaf834c3fab405e8efe811226b5.json
{
  "url": "https://patents.google.com/patent/CN1865306A/en",
  "patent_number": "CN1865306A",
  "patent_title": "Low content nitrile cross-linked powdery acrylonitrile butadiene preparation method",
  "assignee": "China National Petroleum Corp",
  "publication_year": "2006",
  "jurisdiction": "CN",
  "polymerization_process": "emulsion polymerization",
  "acrylonitrile_content": "20-28 percent",
  "monomer_ratio": "28 parts of acrylonitrile to 72 parts of butadiene",
  "water_amount": "180 parts of soft water",
  "emulsifier": "fatty acid potassium-potassium oleate composite emulsifier",
  "initiator": "potassium persulfate",
  "chain_transfer_agent": "tert-dodecyl mercaptan",
  "temperature": "29 +/-1 \u2103 to 47 +/-1 \u2103",
  "reaction_time": "90 minutes, 80 minutes",
  "conversion": "more than 95%",
  "coagulation": "saturated NaCl solution with pH 9 as coagulant",
  "polymer_properties": "solid content: 35.6 percent; pH value: 10.7; structural gel content: 78 percent; mooney viscosity: 125; bound acrylonitrile: 26.2 percent",
  "experimental_notes": "vacuumizing a polymerization kettle, sequentially adding ingredients, heating to 29 +/-1 \u2103, then to 47 +/-1 \u2103, adding sodium ferulate to terminate the reaction"
}

File: .cache/patents/f8edfab7eed9596ea319437d16dd03b8.json
{
  "url": "https://patents.google.com/patent/US10954419B2/en",
  "patent_number": "US:10954419",
  "patent_title": "Curable composition",
  "assignee": "Kaneka Corp",
  "publication_year": "2021",
  "jurisdiction": "US",
  "quality": "Medium",
  "polymerization_process": "solution polymerization",
  "acrylonitrile_content": "Not disclosed",
  "monomer_ratio": "Not disclosed",
  "water_amount": "Not disclosed",
  "emulsifier": "Not disclosed",
  "initiator": "ethyl 2-bromoadipate, 2,2\u2032-azobis(2-methylbutyronitrile)",
  "chain_transfer_agent": "Not disclosed",
  "temperature": "80\u00b0 C., 105\u00b0 C., 130\u00b0 C.",
  "reaction_time": "5 hours, 2 hours, 3 hours",
  "conversion": "95%",
  "coagulation": "Not disclosed",
  "polymer_properties": "number average molecular weight of 10,500, molecular weight distribution (Mw/Mn) of 1.18, number average molecular weight of 3,800, weight average molecular weight of 9,000",
  "experimental_notes": "polymerization was carried out under nitrogen atmosphere, volatiles were removed by volatilization under reduced pressure"
}
